Repository: KalebPeng/huyun-web

# 筛网厂官网

基于 Nuxt 4 构建的企业官网项目，包含首页、产品中心、应用场景、FAQ、关于我们、联系询价和邮件通知接口，并已接入基础 SEO、sitemap 与图片优化配置。

## 本地开发

1. 克隆仓库并进入目录：`cd sieve-website`
2. 安装依赖：`npm install`
3. 复制环境变量模板：`.env.example -> .env`
4. 按实际邮箱服务填写 `.env`
5. 启动开发环境：`npm run dev`
6. 提交前执行：`npm run build`

## Vercel 部署

1. 在 Vercel 中导入仓库，Framework 选择 `Nuxt.js`
2. 安装命令使用 `npm install`
3. 构建命令使用 `npm run build`
4. 输出目录按仓库中的 `vercel.json` 保持为 `.output/public`
5. 在 Vercel 项目设置中配置下表环境变量
6. 部署完成后，把正式域名回填到 `NUXT_PUBLIC_SITE_URL`

## 环境变量

| Key | 说明 | 必填 |
| --- | --- | --- |
| `NUXT_PUBLIC_SITE_URL` | 站点正式域名，用于 SEO、sitemap、JSON-LD | 是 |
| `RESEND_API_KEY` | Resend 邮件服务 API Key | 是 |
| `NOTIFY_EMAIL` | 企业接收询价通知的邮箱 | 是 |
| `FROM_EMAIL` | 官网发件邮箱 | 是 |

## 常用命令

- `npm run dev`：启动本地开发服务器
- `npm run build`：生成生产构建
- `npm run preview`：预览生产构建
- `npm run generate`：生成静态输出
- `npm run lint`：执行 ESLint 检查
- `npm run format`：执行 Prettier 格式化

## 内容更新

- 产品数据：编辑 `data/products.json`
- 应用场景：编辑 `data/applications.json`
- FAQ 数据：编辑 `data/faq.json`
- 类型定义：编辑 `types/index.ts`

新增产品或场景时，至少同步维护 `slug`、SEO 字段、封面图路径、关联 FAQ 和推荐关系。改完静态数据后跑一次 `npm run build`，确认动态路由、结构化数据和 sitemap 没被搞坏。

File: sieve-website/content/en/knowledge/65mn-vs-stainless-steel-mesh-comparison.md
---
lang: 'en'
title: "65Mn Manganese Steel Mesh vs Stainless Steel Woven Mesh: Material Selection Logic for Mining Screen Applications"
description: "65Mn spring steel and stainless steel are the two most common materials in industrial screening. Differences in wear resistance, corrosion resistance, and lifecycle cost define where each material belongs. This article uses real operating data to help you make the right call."
category: "Material Selection"
summary: "65Mn spring steel and stainless steel are the two most common materials in industrial screening. Differences in wear resistance, corrosion resistance, and lifecycle cost define where each material belongs. This article uses real operating data to help you make the right call."
author: "Huayun Wire Mesh Technical Department"
publishedAt: "2026-03-22"
reviewedAt: "2026-04-02"
reviewedBy: "Huayun Wire Mesh Joint Technical & Quality Control Review"
applicability: "Intended for initial material selection between 65Mn / SUS304 / SUS316L in mining, aggregate, and general industrial filtration applications. Actual corrosive media, food-grade certification requirements, and high-temperature conditions must still be verified against site-specific parameters."
seoTitle: "65Mn Manganese Steel Mesh vs Stainless Steel Woven Mesh | Mining Screen Material Guide"
seoDescription: "A four-dimension comparison of 65Mn manganese steel mesh and stainless steel woven mesh across tensile strength, wear resistance, corrosion resistance, and total cost of ownership for mining screen applications."
tags:
  - "65Mn"
  - "stainless steel"
  - "material selection"
  - "mining screen mesh"
  - "TCO analysis"
sources:
  -
    title: "GB/T 1222-2016 Spring Steels"
    publisher: "Chinese National Standard"
    note: "Referenced for 65Mn spring steel mechanical properties and heat treatment ranges."
  -
    title: "Huayun Wire Mesh Mining Screen Customer Follow-up Log"
    publisher: "Huayun Wire Mesh After-sales & Process Engineering Department"
    note: "Used for TCO estimates, service life benchmarks, and replacement cycle data."
  -
    title: "Huayun Wire Mesh Material-to-Application Compatibility Specification"
    publisher: "Huayun Wire Mesh Technical Department"
    note: "Used to define boundaries for corrosion, wear, and cost-based material decisions."
---

## Material Property Comparison

| Property | 65Mn Spring Steel | SUS304 | SUS316L |
|----------|-------------------|--------|---------|
| Tensile Strength | ≥1470 MPa (post heat treatment) | ≥515 MPa | ≥485 MPa |
| Hardness | HRC 45–50 (quenched) | HB ≤200 | HB ≤217 |
| Wear Resistance | Excellent | Moderate | Moderate |
| Corrosion Resistance | Low (dry environments only) | High | Excellent |
| Cost | Low | Medium | High |

## Where 65Mn Manganese Steel Mesh Belongs

65Mn (conforming to GB/T 1222-2016) is the go-to choice for dry mining and aggregate screening. Optimal applications include coarse, medium, and fine classification of hard aggregates such as limestone, basalt, and granite, with aperture sizes ranging from 5 to 120 mm in dry vibrating screen operation. Its high hardness (HRC 45–50) and high elastic modulus make it highly fatigue-resistant under high-frequency impact, delivering 2–3× the service life of standard carbon steel mesh.

**Avoid using 65Mn in:** acidic or chloride-bearing wet environments, operating temperatures above 200°C, or any application requiring food-grade certification.

## Where Stainless Steel Woven Mesh Belongs

**SUS304** suits general water treatment filtration, food and grain screening, and chemical liquid filtration. With a pitting resistance equivalent (PREN) of approximately 18, it handles most weak acids and alkalis reliably.

**SUS316L** is the right choice for acidic coal slurry dewatering in coal preparation plants, coastal installations, and pharmaceutical or food export applications requiring stringent certifications. The addition of 2–3% molybdenum raises PREN to approximately 24–26, providing significantly better resistance to chloride-induced pitting.

## Total Cost of Ownership (TCO) Analysis

Based on a vibrating screen deck configuration (20 mm aperture, 6 m² panel area):

| Option | Unit Purchase Cost | Replacement Interval | Annualized Cost |
|--------|--------------------|----------------------|-----------------|
| Standard carbon steel mesh | ~¥800 | 2 months | ¥4,800 |
| 65Mn manganese steel mesh | ~¥1,500 | 5–6 months | ¥3,000 |
| SUS304 stainless mesh | ~¥2,200 | 8–10 months | ¥2,640 |

## Decision Tree
Is there a corrosive medium present (acids, alkalis, chloride-bearing liquids)?
├── Yes → Choose stainless steel (316L preferred over 304)
└── No  → Is this high-impact dry aggregate screening?
├── Yes → Choose 65Mn (best cost performance)
└── No  → Select 304 based on temperature tolerance and precision requirements

File: sieve-website/content/en/knowledge/analysis-of-65mn-wire-mesh-fatigue-life.md
---
lang: 'en'
title: "深度解析：影响 65Mn 矿用筛网疲劳寿命的核心因素"
description: "65Mn 弹簧钢在交变应力下的疲劳断裂机理，以及基于硬度 HRC 45-50 的使用周期预测模型。"
category: "技术研究"
summary: "65Mn 弹簧钢在交变应力下的疲劳断裂机理，以及基于硬度 HRC 45-50 的使用周期预测模型。"
author: "华云网业技术部"
publishedAt: "2026-04-01"
reviewedAt: "2026-04-02"
reviewedBy: "华云网业技术与质控联合审核"
applicability: "适用于干式骨料与矿石筛分场景下的 65Mn 编织网寿命预估；寿命数据受振幅、张紧状态和进料方式影响，不能替代现场维护台账。"
seoTitle: "65Mn 矿用筛网疲劳寿命分析 | 影响因素与延寿建议"
seoDescription: "深入分析 65Mn 弹簧钢筛网的疲劳断裂机理，涵盖丝径均匀性、脱碳层、热处理工艺和安装张紧对使用寿命的影响。"
tags:
  - "65Mn"
  - "疲劳寿命"
  - "材质分析"
  - "技术研究"
sources:
  -
    title: "GB/T 1222-2016 弹簧钢"
    publisher: "国家标准"
    note: "用于 65Mn 热处理参数和硬度范围参考。"
  -
    title: "ISO 9044:1999 Industrial woven wire cloth — Technical requirements and tests"
    publisher: "ISO"
    note: "用于丝径公差与编织网质量控制口径说明。"
  -
    title: "华云网业矿山客户寿命回访与更换台账"
    publisher: "华云网业售后部"
    note: "用于典型寿命区间和预防性更换建议归纳。"
---

## 疲劳失效的本质

65Mn 弹簧钢筛网在实际工况中往往因**疲劳**而非单纯磨损失效。振动筛工作频率通常为 12-18Hz，每天约产生 40-60 万次应力循环，金属丝在反复弯曲拉伸中积累微裂纹，最终在远低于静态抗拉强度的应力下断裂。

## 影响疲劳寿命的核心因素

### 1. 丝径均匀性

丝径公差过大（截面不圆）会造成局部应力集中，裂纹优先在最细截面处萌生。按 ISO 9044 要求，丝径允许偏差应控制在 ±3-5% 以内。华云生产线配备在线丝径检测，公差控制在 ±2%。

### 2. 表面脱碳层

热处理不当会在丝材表面形成脱碳层，该层碳含量低、硬度低，承受循环弯曲时极易萌生裂纹。检验方法：金相切片观察表面层组织，脱碳层厚度应 < 0.5% 丝径。

### 3. 热处理工艺

65Mn 典型热处理参数：淬火温度 820-840°C（油淬），回火温度 420-520°C。回火温度过低导致脆性大（易断），过高则硬度不足（耐磨性差）。目标硬度 HRC 45-50 对应的回火温度约为 460-500°C。

### 4. 安装张紧状态

编织网在振动筛上若张紧不足，会在共振频率下产生大幅挠曲，弯曲应力远超设计值。安装后用橡胶锤敲击检查张紧度，声音应清脆（紧绷）而非沉闷（松弛）。

## 使用寿命预测参考

基于华云客户反馈数据（干式骨料筛分，孔径 20-50mm）：

| 工况 | 物料 | 典型寿命 |
|------|------|--------|
| 轻载 | 砂石、石灰石细碎 | 6-9 个月 |
| 中载 | 玄武岩、花岗岩 | 3-5 个月 |
| 重载 | 铁矿石、河卵石 | 1-3 个月 |

实际寿命受张紧状态、振动参数和进料方式影响较大，以上数据为正常维护条件下的参考值。

## 延寿建议

1. **选粗丝**：在满足分级精度前提下，增大丝径（降低 w/d 比）可显著降低应力幅
2. **检查振动参数**：振幅过大（> 12mm）或频率失谐会加速疲劳，建议每月检测
3. **预防性更换**：建立更换台账，在疲劳断丝发生前按周期预防性更换，避免断丝造成的二次设备损伤

File: sieve-website/content/en/knowledge/heat-treatment-of-mining-welded-screen-panels.md
---
lang: 'en'
title: "Heat Treatment of Mining Welded Screen Panels: Why Quenching and Tempering Must Balance Hardness, Toughness, and Weld Integrity"
description: "In mining welded screen panels, quenching is not merely a hardness increase. Heat treatment must balance abrasion resistance, impact toughness, residual stress, and weld integrity, or the panel may experience early failure at the weld or support structure."
category: "Technical Research"
summary: "Mining welded screen panels do not follow the rule that higher hardness always produces better service performance. This article explains when quenching and tempering are appropriate, which weld-related risks must be controlled, and which verification points procurement teams should confirm before ordering heat-treated welded screens."
author: "Huayun Wire Mesh Technical Department"
publishedAt: "2026-04-13"
reviewedAt: "2026-04-13"
reviewedBy: "Huayun Wire Mesh Joint Technical & Quality Control Review"
applicability: "Intended for preliminary evaluation of heat-treated alloy-steel welded screen panels used in heavy-duty mining and aggregate screening. This guidance does not apply unchanged to SUS304 / SUS316L wedge wire screens, food-grade filtration screens, or ordinary low-load welded mesh."
seoTitle: "Mining Welded Screen Heat Treatment Guide | Quenching, Tempering, Weld Strength, and Wear Life"
seoDescription: "Learn when mining welded screen panels should be quenched and tempered, how heat treatment affects hardness, wear life, impact toughness, and weld integrity, and which supplier questions matter before ordering."
tags:
  - "welded screen panel"
  - "heat treatment"
  - "quenching and tempering"
  - "mining screening"
  - "weld integrity"
sources:
  -
    title: "Huayun Wire Mesh Heat Treatment Process Card for Mining Welded Screen Panels"
    publisher: "Huayun Wire Mesh Process Engineering Department"
    note: "Referenced for the purpose of quenching and tempering, process-control checkpoints, and post-treatment inspection items."
  -
    title: "Huayun Wire Mesh Weld Failure and Early Wear Return Analysis Log"
    publisher: "Huayun Wire Mesh After-sales & Quality Department"
    note: "Used to summarize common failure modes such as weld cracking, brittle fracture, and premature wear after improper heat treatment."
  -
    title: "GB/T 3077 Alloy Structural Steels"
    publisher: "Chinese National Standard"
    note: "Referenced for general alloy-steel heat-treatment and mechanical-property considerations relevant to mining screen structural members."
---

## Why Heat Treatment Matters in Mining Welded Screens

In heavy-duty mining and aggregate screening, welded screen panels are commonly required to satisfy two competing performance objectives at the same time: high abrasion resistance and sufficient impact toughness. If hardness is too low, slot edges wear rapidly and the screening aperture gradually moves out of tolerance. If hardness is increased excessively without appropriate tempering, the panel may crack at the weld, at the support rod intersection, or in the heat-affected zone under repeated vibration and impact loading.

For this reason, heat treatment of mining welded screens should not be understood as a simple attempt to increase hardness. The actual objective is to achieve an acceptable balance among wear resistance, toughness, dimensional stability, and weld-zone reliability.

## What Quenching and Tempering Actually Do

For alloy-steel welded screen panels used in abrasive mining duties, heat treatment generally follows the sequence below:

1. **Quenching:** increase hardness and improve wear resistance through martensitic transformation.
2. **Tempering:** reduce quench brittleness, release part of the residual stress, and recover usable toughness.

Without tempering, a quenched screen panel may present satisfactory hardness test results while still failing early in service because the welded intersections and support members have become excessively brittle.

## The Main Performance Changes After Heat Treatment

### 1. Wear Resistance Improves

When the slot edge and load-bearing wire reach a stable hardness window, abrasive wear slows down and aperture shape remains usable for longer. This is especially valuable in high-silica aggregate, iron ore, and other high-abrasion duties where untreated low-hardness steel wears rapidly.

### 2. Impact Tolerance May Improve or Deteriorate

If tempering is properly controlled, the panel can retain sufficient toughness to resist impact from oversize feed and vibration loading. If the process window is poorly controlled, the opposite result is often observed: high hardness accompanied by poor crack resistance.

### 3. Weld Integrity Becomes the Critical Risk

The weld is usually the first place to expose a bad heat-treatment strategy. Common problems include:

- excessive residual stress after quenching
- brittle cracking at the weld nugget or heat-affected zone
- local softening or hardness mismatch between the welded joint and the parent material
- panel distortion that shifts slot geometry out of tolerance

Accordingly, a heat-treatment condition that appears satisfactory in bulk material testing may still be unsuitable for a welded screen assembly.

## Typical Failure Modes Caused by Poor Heat Treatment

| Failure symptom | Typical root cause | What it means |
|----------------|-------------------|---------------|
| Early weld cracking | Quenched too hard, insufficient tempering, or poor stress release | The weld zone cannot absorb vibration and impact |
| Brittle fracture at support members | Hardness prioritized over toughness | The panel may survive abrasion but not impact loading |
| Slot deformation after installation | Distortion not corrected after heat treatment | The panel loses screening accuracy and fit-up quality |
| Fast edge wear despite "heat-treated" claim | Hardness not actually uniform or post-treatment quality control is weak | Supplier process stability is poor |

## When Heat-Treated Welded Screens Make Sense

Heat-treated welded screen panels are usually worth evaluating when the following conditions are present:

- the duty is high-abrasion and high-load
- aperture stability matters over a long run time
- the feed contains hard, angular particles
- the panel uses alloy-steel structural members rather than corrosion-first stainless grades

Typical examples include:

- coarse and medium screening of hard aggregates
- high-impact mining classification duties
- replacement cycles where wear, not corrosion, is the main cost driver

## When You Should Not Assume Quenching Is the Answer

It is not appropriate to request "quenched welded screens" as a default specification for every project. Heat treatment is often not the primary priority when:

- corrosion resistance is the main issue
- the screen media is SUS304 / SUS316L wedge wire for dewatering or slurry handling
- the duty is low-impact and precision matters more than brute wear resistance
- the welded assembly cannot tolerate distortion from a broad heat-treatment cycle

In many acidic slurry or dewatering duties, material selection and weld consistency are more important than pursuing maximum hardness.

## Procurement Questions Buyers Should Ask

If a supplier states that a welded screen panel is heat-treated, procurement personnel should not stop at the statement that the product has been "quenched". The following questions should be asked directly:

1. **Which parts are heat-treated?**  
   Is it the entire welded panel, only the load-bearing members, or only certain alloy-steel components?

2. **Is the process quench-only or quench-and-temper?**  
   A quench-only claim should be treated cautiously for screens used under vibration-duty conditions.

3. **What hardness range is controlled after treatment?**  
   Hardness data without tolerance control and inspection criteria has limited engineering value.

4. **How is weld integrity verified after treatment?**  
   Ask about crack inspection, dimensional inspection, and weld-joint sampling.

5. **How is distortion controlled?**  
   A screening panel is not acceptable in service if slot accuracy is lost, even when the base metal itself has become harder.

## Practical Selection Advice

- If your main problem is **rapid wear of slot edges**, heat-treated alloy-steel welded screens may be worth evaluating.
- If your main problem is **acidic slurry or chloride corrosion**, prioritize stainless material and weld quality before thinking about quenching.
- If your main problem is **high-impact fracture**, do not chase higher hardness alone; ask for the hardness-toughness balance and post-treatment inspection method.

## Conclusion

For mining welded screen panels, heat treatment is a process tool rather than a quality label. Proper quenching and tempering can improve wear life and help maintain slot geometry, but only when weld integrity, residual stress, distortion control, and toughness are managed together.

One of the most common procurement errors is to assume that higher hardness automatically means a better welded screen. Under actual mining service conditions, a panel with slightly lower hardness but better weld stability and a tougher support structure will often deliver longer service life and a safer failure mode.
