Repository: KalebPeng/huyun-web

# 筛网厂官网

基于 Nuxt 4 构建的企业官网项目，包含首页、产品中心、应用场景、FAQ、关于我们、联系询价和邮件通知接口，并已接入基础 SEO、sitemap 与图片优化配置。

## 本地开发

1. 克隆仓库并进入目录：`cd sieve-website`
2. 安装依赖：`npm install`
3. 复制环境变量模板：`.env.example -> .env`
4. 按实际邮箱服务填写 `.env`
5. 启动开发环境：`npm run dev`
6. 提交前执行：`npm run build`

## Vercel 部署

1. 在 Vercel 中导入仓库，Framework 选择 `Nuxt.js`
2. 安装命令使用 `npm install`
3. 构建命令使用 `npm run build`
4. 输出目录按仓库中的 `vercel.json` 保持为 `.output/public`
5. 在 Vercel 项目设置中配置下表环境变量
6. 部署完成后，把正式域名回填到 `NUXT_PUBLIC_SITE_URL`

## 环境变量

| Key | 说明 | 必填 |
| --- | --- | --- |
| `NUXT_PUBLIC_SITE_URL` | 站点正式域名，用于 SEO、sitemap、JSON-LD | 是 |
| `RESEND_API_KEY` | Resend 邮件服务 API Key | 是 |
| `NOTIFY_EMAIL` | 企业接收询价通知的邮箱 | 是 |
| `FROM_EMAIL` | 官网发件邮箱 | 是 |

## 常用命令

- `npm run dev`：启动本地开发服务器
- `npm run build`：生成生产构建
- `npm run preview`：预览生产构建
- `npm run generate`：生成静态输出
- `npm run lint`：执行 ESLint 检查
- `npm run format`：执行 Prettier 格式化

## 内容更新

- 产品数据：编辑 `data/products.json`
- 应用场景：编辑 `data/applications.json`
- FAQ 数据：编辑 `data/faq.json`
- 类型定义：编辑 `types/index.ts`

新增产品或场景时，至少同步维护 `slug`、SEO 字段、封面图路径、关联 FAQ 和推荐关系。改完静态数据后跑一次 `npm run build`，确认动态路由、结构化数据和 sitemap 没被搞坏。

File: sieve-website/content/zh/knowledge/65mn-vs-stainless-steel-mesh-comparison.md
---
lang: 'zh'
title: "65Mn 锰钢网 vs 不锈钢编织网：矿山筛分场景的材质选择逻辑"
description: "65Mn 弹簧钢和不锈钢是工业筛分中最常见的两种材质。耐磨性、耐腐蚀性和使用成本的不同决定了各自的适用边界。本文用具体工况数据帮你做出正确选择。"
category: "材质选择"
summary: "65Mn 弹簧钢和不锈钢是工业筛分中最常见的两种材质。耐磨性、耐腐蚀性和使用成本的不同决定了各自的适用边界。本文用具体工况数据帮你做出正确选择。"
author: "华云网业技术部"
publishedAt: "2026-03-22"
reviewedAt: "2026-04-02"
reviewedBy: "华云网业技术与质控联合审核"
applicability: "适用于矿山、骨料和一般工业过滤场景的 65Mn / SUS304 / SUS316L 材质初选；实际腐蚀介质、食品认证和高温要求仍需按现场条件复核。"
seoTitle: "65Mn锰钢网 vs 不锈钢编织网对比 | 矿山筛分材质选择"
seoDescription: "从抗拉强度、耐磨性、耐腐蚀性和总拥有成本四个维度，对比 65Mn 锰钢网和不锈钢编织网在不同矿山筛分工况下的适用性。"
tags:
  - "65Mn"
  - "不锈钢"
  - "材质选择"
  - "矿山筛网"
  - "TCO分析"
sources:
  -
    title: "GB/T 1222-2016 弹簧钢"
    publisher: "国家标准"
    note: "用于 65Mn 弹簧钢性能和热处理区间参考。"
  -
    title: "华云网业矿山筛网客户回访台账"
    publisher: "华云网业售后与工艺部"
    note: "用于 TCO、寿命和更换周期估算。"
  -
    title: "华云网业材质适配工况规范"
    publisher: "华云网业技术部"
    note: "用于腐蚀、磨损与成本边界判断。"
---

## 材质属性对比

| 属性 | 65Mn 弹簧钢 | SUS304 | SUS316L |
|------|------------|--------|--------|
| 抗拉强度 | ≥1470 MPa（热处理后）| ≥515 MPa | ≥485 MPa |
| 硬度 | HRC 45-50（淬火态）| HB ≤200 | HB ≤217 |
| 耐磨性 | 极强 | 中等 | 中等 |
| 耐腐蚀性 | 弱（干燥环境）| 强 | 极强 |
| 成本 | 低 | 中 | 高 |

## 65Mn 锰钢网的适用场景

65Mn（执行 GB/T 1222-2016）是干式矿山骨料筛分的首选，最优工况包括石灰石、玄武岩、花岗岩等硬质骨料的粗中细碎分级，孔径范围 5-120mm，振动筛干式作业。高硬度（HRC 45-50）和高弹性模量使其在高频振动冲击下不易疲劳断丝，综合使用寿命比普通碳钢网提升 2-3 倍。

**避免的场景**：酸性或含氯离子湿式环境、温度超过 200°C 的高温工况、需要食品级认证的场合。

## 不锈钢编织网的适用场景

**SUS304** 适合一般水处理过滤、食品粮食筛选、化工液体过滤，点蚀当量 PREN ≈ 18，可应对大多数弱酸弱碱。

**SUS316L** 适合选煤厂酸性矿浆脱水、沿海环境、医药食品出口要求。额外添加 2-3% Mo，PREN ≈ 24-26，显著抑制氯离子点蚀。

## 总拥有成本（TCO）分析

以振动筛配套筛网为例（孔径 20mm，面积 6㎡）：

| 方案 | 单次采购 | 更换周期 | 年均成本 |
|------|---------|---------|--------|
| 普通碳钢网 | ~800元 | 2个月 | 4800元 |
| 65Mn 锰钢网 | ~1500元 | 5-6个月 | 3000元 |
| SUS304 网 | ~2200元 | 8-10个月 | 2640元 |

## 决策树

```
是否有腐蚀介质（酸、碱、含氯液体）？
├── 是 → 选不锈钢（316L > 304）
└── 否 → 是否为高冲击干式骨料筛分？
    ├── 是 → 选 65Mn（成本最优）
    └── 否 → 根据温度和精度需求选 304
```

File: sieve-website/content/zh/knowledge/analysis-of-65mn-wire-mesh-fatigue-life.md
---
lang: 'zh'
title: "深度解析：影响 65Mn 矿用筛网疲劳寿命的核心因素"
description: "65Mn 弹簧钢在交变应力下的疲劳断裂机理，以及基于硬度 HRC 45-50 的使用周期预测模型。"
category: "技术研究"
summary: "65Mn 弹簧钢在交变应力下的疲劳断裂机理，以及基于硬度 HRC 45-50 的使用周期预测模型。"
author: "华云网业技术部"
publishedAt: "2026-04-01"
reviewedAt: "2026-04-02"
reviewedBy: "华云网业技术与质控联合审核"
applicability: "适用于干式骨料与矿石筛分场景下的 65Mn 编织网寿命预估；寿命数据受振幅、张紧状态和进料方式影响，不能替代现场维护台账。"
seoTitle: "65Mn 矿用筛网疲劳寿命分析 | 影响因素与延寿建议"
seoDescription: "深入分析 65Mn 弹簧钢筛网的疲劳断裂机理，涵盖丝径均匀性、脱碳层、热处理工艺和安装张紧对使用寿命的影响。"
tags:
  - "65Mn"
  - "疲劳寿命"
  - "材质分析"
  - "技术研究"
sources:
  -
    title: "GB/T 1222-2016 弹簧钢"
    publisher: "国家标准"
    note: "用于 65Mn 热处理参数和硬度范围参考。"
  -
    title: "ISO 9044:1999 Industrial woven wire cloth — Technical requirements and tests"
    publisher: "ISO"
    note: "用于丝径公差与编织网质量控制口径说明。"
  -
    title: "华云网业矿山客户寿命回访与更换台账"
    publisher: "华云网业售后部"
    note: "用于典型寿命区间和预防性更换建议归纳。"
---

## 疲劳失效的本质

65Mn 弹簧钢筛网在实际工况中往往因**疲劳**而非单纯磨损失效。振动筛工作频率通常为 12-18Hz，每天约产生 40-60 万次应力循环，金属丝在反复弯曲拉伸中积累微裂纹，最终在远低于静态抗拉强度的应力下断裂。

## 影响疲劳寿命的核心因素

### 1. 丝径均匀性

丝径公差过大（截面不圆）会造成局部应力集中，裂纹优先在最细截面处萌生。按 ISO 9044 要求，丝径允许偏差应控制在 ±3-5% 以内。华云生产线配备在线丝径检测，公差控制在 ±2%。

### 2. 表面脱碳层

热处理不当会在丝材表面形成脱碳层，该层碳含量低、硬度低，承受循环弯曲时极易萌生裂纹。检验方法：金相切片观察表面层组织，脱碳层厚度应 < 0.5% 丝径。

### 3. 热处理工艺

65Mn 典型热处理参数：淬火温度 820-840°C（油淬），回火温度 420-520°C。回火温度过低导致脆性大（易断），过高则硬度不足（耐磨性差）。目标硬度 HRC 45-50 对应的回火温度约为 460-500°C。

### 4. 安装张紧状态

编织网在振动筛上若张紧不足，会在共振频率下产生大幅挠曲，弯曲应力远超设计值。安装后用橡胶锤敲击检查张紧度，声音应清脆（紧绷）而非沉闷（松弛）。

## 使用寿命预测参考

基于华云客户反馈数据（干式骨料筛分，孔径 20-50mm）：

| 工况 | 物料 | 典型寿命 |
|------|------|--------|
| 轻载 | 砂石、石灰石细碎 | 6-9 个月 |
| 中载 | 玄武岩、花岗岩 | 3-5 个月 |
| 重载 | 铁矿石、河卵石 | 1-3 个月 |

实际寿命受张紧状态、振动参数和进料方式影响较大，以上数据为正常维护条件下的参考值。

## 延寿建议

1. **选粗丝**：在满足分级精度前提下，增大丝径（降低 w/d 比）可显著降低应力幅
2. **检查振动参数**：振幅过大（> 12mm）或频率失谐会加速疲劳，建议每月检测
3. **预防性更换**：建立更换台账，在疲劳断丝发生前按周期预防性更换，避免断丝造成的二次设备损伤

File: sieve-website/content/zh/knowledge/heat-treatment-of-mining-welded-screen-panels.md
---
lang: 'zh'
title: "矿用焊接筛网热处理详解：淬火不是越硬越好，关键在硬度、韧性和焊点稳定性的平衡"
description: "矿用焊接筛网的淬火处理并不等同于单纯追求更高硬度。有效的热处理方案必须同时兼顾耐磨性、冲击韧性、残余应力和焊点稳定性，否则容易出现早期脆裂。"
category: "技术研究"
summary: "矿用焊接筛网并不遵循“越硬越好”的简单逻辑。本文围绕重型筛分场景，说明焊接筛网为什么需要淬火与回火、热处理后会改善哪些性能、可能引入哪些焊点风险，以及采购阶段应重点核对哪些问题。"
author: "华云网业技术部"
publishedAt: "2026-04-13"
reviewedAt: "2026-04-13"
reviewedBy: "华云网业技术与质控联合审核"
applicability: "适用于矿山、砂石骨料等高磨损重载场景下合金钢矿用焊接筛网的热处理初步判断。本文不直接等同适用于 SUS304 / SUS316L 条缝筛、不锈钢脱水筛或普通轻载电焊网。"
seoTitle: "矿用焊接筛网热处理指南 | 淬火回火、焊点强度与耐磨寿命"
seoDescription: "讲清矿用焊接筛网什么时候该做淬火回火、热处理如何影响硬度、耐磨、冲击韧性和焊点稳定性，以及采购前必须核对的工艺问题。"
tags:
  - "焊接筛网"
  - "热处理"
  - "淬火回火"
  - "矿山筛分"
  - "焊点强度"
sources:
  -
    title: "华云网业矿用焊接筛网热处理工艺卡"
    publisher: "华云网业工艺工程部"
    note: "用于说明矿用焊接筛网淬火与回火的目的、过程控制点和热处理后的检验项目。"
  -
    title: "华云网业焊点开裂与早期磨损退回分析记录"
    publisher: "华云网业售后与质量部"
    note: "用于归纳热处理不当后常见的焊点开裂、脆断和早期磨损失效模式。"
  -
    title: "GB/T 3077 合金结构钢"
    publisher: "中国国家标准"
    note: "用于热处理相关的合金钢力学性能与工艺边界的一般性参考。"
---

## 为什么矿用焊接筛网需要关注热处理

矿山和砂石骨料场景下的焊接筛网，通常需要同时满足两类彼此制约的性能要求：一是较高的耐磨能力，二是足够的抗冲击韧性。若硬度过低，筛缝边缘会较快磨损，孔型逐步偏离设计尺寸，筛分精度随之下降；若硬度提高过多而回火控制不足，则焊点、支撑筋或热影响区容易在振动与冲击载荷下发生脆裂。

因此，矿用焊接筛网进行热处理的核心目标并不是单纯提高硬度，而是在耐磨性、韧性、尺寸稳定性和焊接可靠性之间建立合理平衡。

## 淬火和回火分别承担什么作用

对于高磨损、重载工况下使用的合金钢焊接筛网，热处理通常遵循以下基本逻辑：

1. **淬火**：提升硬度，增强抗磨能力。
2. **回火**：把淬火后的脆性拉下来，释放部分残余应力，让结构重新具备可用韧性。

如果仅强调淬火而忽视回火，常见结果是硬度测试数据看似理想，但设备投入运行后，焊点却率先发生开裂。

## 热处理后焊接筛网的主要性能变化

### 1. 耐磨性会上去

当筛缝边缘和承载构件进入合适的硬度窗口后，磨损速度会明显下降，筛缝形状也更容易维持住。对高硅骨料、铁矿石这类磨损很凶的物料来说，这一点很值钱。

### 2. 抗冲击能力可能改善，也可能下降

这一点不能仅凭硬度判断。若回火控制得当，筛网能够在保持较高硬度的同时，承受较大的颗粒冲击和长期振动；若回火控制不当，则常出现硬度提高但韧性明显下降的情况。

### 3. 焊点往往成为最敏感的风险位置

热处理一旦控制不稳定，最先暴露问题的往往不是母材本身，而是焊点及其热影响区。典型表现包括：

- 淬火后残余应力过大
- 焊核或热影响区脆裂
- 焊点与母材硬度分布不均
- 热处理后板面变形，筛缝一致性跑掉

这说明仅评估母材性能并不足以判断焊接筛网质量。焊接筛网属于组合结构件，焊点通常是最关键的风险位置。

## 热处理不当时的常见失效模式

| 失效表现 | 常见原因 | 实际含义 |
|---------|---------|---------|
| 焊点很快开裂 | 淬得太硬、回火不足、应力释放不够 | 焊点扛不住振动和冲击 |
| 支撑筋脆断 | 一味追硬度，韧性被干没了 | 耐磨看着不错，但一受冲击就翻车 |
| 安装后筛缝跑形 | 热处理变形控制差 | 精度和安装匹配一起废掉 |
| 号称热处理却磨得还是快 | 硬度不均或热处理一致性很差 | 供应商工艺控制不稳 |

## 哪些工况下热处理焊接筛网更有应用价值

一般而言，当以下条件同时出现时，热处理矿用焊接筛网更值得重点评估：

- 工况磨损重、载荷大
- 长周期运行中对筛缝稳定性有要求
- 物料硬、棱角尖、冲击强
- 主要矛盾是磨损，不是腐蚀

比较典型的场景有：

- 硬质骨料的中粗筛分
- 高冲击矿石分级
- 更换停机成本高、必须拉长寿命周期的重载筛分线

## 哪些情况下不应将“淬火筛网”作为默认要求

并非所有焊接筛网都应优先考虑热处理。对于下列情况，淬火通常不是首要关注项：

- 主要问题是腐蚀，不是磨损
- 使用的是 SUS304 / SUS316L 条缝筛或脱水筛
- 工况冲击不大，但更看重精细筛分精度
- 结构本身对热处理变形非常敏感

对于许多酸性矿浆、脱水和介质回收场景，应优先关注材质适配性和焊接一致性，而不是片面追求更高硬度。

## 采购阶段应向供应商核实的关键问题

如果供应商说明某款焊接筛网“经过热处理”，采购阶段至少应进一步核实以下问题：

1. **到底哪些部位做了热处理？**  
   是整张焊接筛板统一处理，还是仅处理承载构件，或仅针对某些合金钢部位处理？

2. **是只淬火，还是淬火加回火？**  
   若仅强调淬火而不说明回火条件，通常应提高警惕。

3. **热处理后的硬度范围怎么控？**  
   如果只有“硬度高”之类的口头表述，而缺少明确区间及一致性要求，则该信息缺乏实际工程意义。

4. **热处理后焊点怎么检？**  
   应确认是否进行了裂纹检查、尺寸检查、焊点抽检及板面变形控制。

5. **热处理后的筛缝精度怎么保证？**  
   焊接筛网属于功能件，而非单纯钢板制件。即使强度提高，若筛缝精度偏离要求，仍然无法满足使用条件。

## 更具工程参考价值的选型判断

- 如果当前主要问题是**筛缝边缘磨损过快**，则热处理合金钢焊接筛网具有评估价值。
- 如果主要问题是**酸性矿浆或含氯腐蚀**，应优先评估不锈钢材质及焊接质量，而非优先追求淬火处理。
- 如果主要问题是**冲击工况下开裂**，重点应放在硬度与韧性的平衡，以及焊点检验方法，而不是单纯继续提高硬度。

## 结论

对于矿用焊接筛网而言，热处理是一种工艺手段，而不是单独的质量标签。合理的淬火与回火确实能够提高耐磨寿命并帮助维持筛缝稳定性，但前提是焊点强度、残余应力、变形控制和韧性必须同时受到控制。

采购中较常见的误区，是将“更高硬度”直接等同于“更优质的焊接筛网”。在实际矿山重载工况中，很多情况下，硬度略低但焊点更稳定、支撑结构韧性更好的筛网，反而能够提供更长的使用寿命和更可控的失效模式。
